Repository: faizalusama/X-ray_attenuation_calculator

# X-ray Attenuation Calculator for Multicomponent Materials
A local scientific application for narrow-beam X-ray attenuation in multicomponent glasses, ceramics, composites, filters, and planar multilayers, by Mohamed Faizal Ussama Jalaludeen ([ORCID 0000-0003-0077-691X](https://orcid.org/0000-0003-0077-691X)), Aalborg University. **[Use it in your browser](https://faizalusama.github.io/X-ray_attenuation_calculator/)** with nothing to install, or run it locally as described below. Version 1.1.0 adds the browser version and gives the same calculated numbers as 1.0.0, the first stable release, which supersedes the 0.1.x calculator preserved under `legacy/`. See [How to cite](#how-to-cite).

File: xray_workbench/materials/data/pnnl_15870_rev2.json (part 1 of 8)
{
 "schema_version": 1,
 "dataset": {
  "id": "pnnl-15870-rev2",
  "title": "Compendium of Material Composition Data for Radiation Transport Modeling, Revision 2",
  "authors": "R. S. Detwiler, R. J. McConn, T. F. Grimes, S. A. Upton, and E. J. Engel",
  "publisher": "Pacific Northwest National Laboratory",
  "report_number": "PNNL-15870 Rev. 2 / 200-DMAMC-128170",
  "url": "https://www.pnnl.gov/main/publications/external/technical_reports/PNNL-15870Rev2.pdf",
  "doi": "10.2172/1782721",
  "license": "Publicly available U.S. Government-sponsored technical report; cite PNNL and the report.",
  "retrieved_utc": "2026-09-25T11:46:33+00:00",
  "retrieved_sha256": "72b26dba2c3b5583b86fe5d5fe27a43d2890331d0515ce787f1c18fd7321cee6",
  "method": "Generated from the report's printed elemental weight-fraction and density tables. Isotopic rows are combined by element; single-element records are omitted.",
  "caveats": [
   "PNNL describes the values as reasonably representative and warns that composition and density vary in practice.",
   "Source weight fractions are printed to finite precision and are normalized by the calculation engine.",
   "Isotopic enrichments are collapsed to elements because this workbench models photon attenuation with element-level coefficients.",
   "Categories are this project's editorial classification, not part of the PNNL report."
  ]
 },
 "entries": [
  {
   "id": "pnnl-r2-001-a-150-tissue-equivalent-plastic",
   "name": "A-150 Tissue-Equivalent Plastic",
   "category": "biological_reference",
   "tier": "reference_data",
   "composition": {
    "basis": "mass",
    "components": [
     {
      "formula": "C",
      "fraction": 0.7755
     },
     {
      "formula": "Ca",
      "fraction": 0.018378
     },
     {
      "formula": "F",
      "fraction": 0.017422
     },
     {
      "formula": "H",
      "fraction": 0.101327
     },
     {
      "formula": "N",
      "fraction": 0.035057
     },
     {
      "formula": "O",
      "fraction": 0.052316
     }
    ]
   },
   "density": {
    "value_g_cm3": 1.127,
    "kind": "nominal",
    "status": "sourced",
    "note": "Value tabulated by PNNL-15870 Rev. 2. The report states that its values are representative and that real material composition and density can vary."
   },
   "reference_constants": {
    "pnnl_material_number": 1
   }
  },
  {
   "id": "pnnl-r2-002-acetone",
   "name": "Acetone",
   "category": "engineering_reference",
   "tier": "reference_data",
   "composition": {
    "basis": "mass",
    "components": [
     {
      "formula": "C",
      "fraction": 0.620393
     },
     {
      "formula": "H",
      "fraction": 0.104131
     },
     {
      "formula": "O",
      "fraction": 0.275476
     }
    ]
   },
   "density": {
    "value_g_cm3": 0.7899,
    "kind": "nominal",
    "status": "sourced",
    "note": "Value tabulated by PNNL-15870 Rev. 2. The report states that its values are representative and that real material composition and density can vary."
   },
   "reference_constants": {
    "pnnl_material_number": 2
   }
  },
  {
   "id": "pnnl-r2-003-acetylene",
   "name": "Acetylene",
   "category": "gas",
   "tier": "reference_data",
   "composition": {
    "basis": "mass",
    "components": [
     {
      "formula": "C",
      "fraction": 0.922574
     },
     {
      "formula": "H",
      "fraction": 0.077426
     }
    ]
   },
   "density": {
    "value_g_cm3": 0.0010967,
    "kind": "nominal",
    "status": "sourced",
    "note": "Value tabulated by PNNL-15870 Rev. 2. The report states that its values are representative and that real material composition and density can vary."
   },
   "reference_constants": {
    "pnnl_material_number": 3
   }
  },
  {
   "id": "pnnl-r2-004-air-dry-near-sea-level",
   "name": "Air (dry, near sea level)",
   "category": "gas",
   "tier": "reference_data",
   "composition": {
    "basis": "mass",
    "components": [
     {
      "formula": "Ar",
      "fraction": 0.012827
     },
     {
      "formula": "C",
      "fraction": 0.000124
     },
     {
      "formula": "N",
      "fraction": 0.755268
     },
     {
      "formula": "O",
      "fraction": 0.231781
     }
    ]
   },
   "density": {
    "value_g_cm3": 0.001205,
    "kind": "nominal",
    "status": "sourced",
    "note": "Value tabulated by PNNL-15870 Rev. 2. The report states that its values are representative and that real material composition and density can vary."
   },
   "reference_constants": {
    "pnnl_material_number": 4
   }
  },
  {
   "id": "pnnl-r2-005-alanine",
   "name": "Alanine",
   "category": "engineering_reference",
   "tier": "reference_data",
   "composition": {
    "basis": "mass",
    "components": [
     {
      "formula": "C",
      "fraction": 0.404439
     },
     {
      "formula": "H",
      "fraction": 0.07919
     },
     {
      "formula": "N",
      "fraction": 0.157213
     },
     {
      "formula": "O",
      "fraction": 0.359159
     }
    ]
   },
   "density": {
    "value_g_cm3": 1.42,
    "kind": "nominal",
    "status": "sourced",
    "note": "Value tabulated by PNNL-15870 Rev. 2. The report states that its values are representative and that real material composition and density can vary."
   },
   "reference_constants": {
    "pnnl_material_number": 5
   }
  },
  {
   "id": "pnnl-r2-007-aluminum-oxide",
   "name": "Aluminum Oxide",
   "category": "oxide_ceramic",
   "tier": "reference_data",
   "composition": {
    "basis": "mass",
    "components": [
     {
      "formula": "Al",
      "fraction": 0.529251
     },
     {
      "formula": "O",
      "fraction": 0.470749
     }
    ]
   },
   "density": {
    "value_g_cm3": 3.97,
    "kind": "nominal",
    "status": "sourced",
    "note": "Value tabulated by PNNL-15870 Rev. 2. The report states that its values are representative and that real material composition and density can vary."
   },
   "reference_constants": {
    "pnnl_material_number": 7
   }
  },
  {
   "id": "pnnl-r2-008-aluminum-alloy-2024-o",
   "name": "Aluminum, alloy 2024-O",
   "category": "alloy",
   "tier": "reference_data",
   "composition": {
    "basis": "mass",
    "components": [
     {
      "formula": "Al",
      "fraction": 0.927
     },
     {
      "formula": "Cr",
      "fraction": 0.000567
     },
     {
      "formula": "Cu",
      "fraction": 0.0435
     },
     {
      "formula": "Fe",
      "fraction": 0.002833
     },
     {
      "formula": "Mg",
      "fraction": 0.015
     },
     {
      "formula": "Mn",
      "fraction": 0.006
     },
     {
      "formula": "Si",
      "fraction": 0.002833
     },
     {
      "formula": "Ti",
      "fraction": 0.00085
     },
     {
      "formula": "Zn",
      "fraction": 0.001417
     }
    ]
   },
   "density": {
    "value_g_cm3": 2.78,
    "kind": "nominal",
    "status": "sourced",
    "note": "Value tabulated by PNNL-15870 Rev. 2. The report states that its values are representative and that real material composition and density can vary."
   },
   "reference_constants": {
    "pnnl_material_number": 8
   }
  },
  {
   "id": "pnnl-r2-009-aluminum-alloy-2090-t83",
   "name": "Aluminum, alloy 2090-T83",
   "category": "alloy",
   "tier": "reference_data",
   "composition": {
    "basis": "mass",
    "components": [
     {
      "formula": "Al",
      "fraction": 0.944001
     },
     {
      "formula": "Cr",
      "fraction": 0.000326
     },
     {
      "formula": "Cu",
      "fraction": 0.027
     },
     {
      "formula": "Fe",
      "fraction": 0.000783
     },
     {
      "formula": "Li",
      "fraction": 0.0225
     },
     {
      "formula": "Mg",
      "fraction": 0.001631
     },
     {
      "formula": "Mn",
      "fraction": 0.000326
     },
     {
      "formula": "Si",
      "fraction": 0.000652
     },
     {
      "formula": "Ti",
      "fraction": 0.000979
     },
     {
      "formula": "Zn",
      "fraction": 0.000652
     },
     {
      "formula": "Zr",
      "fraction": 0.00115
     }
    ]
   },
   "density": {
    "value_g_cm3": 2.59,
    "kind": "nominal",
    "status": "sourced",
    "note": "Value tabulated by PNNL-15870 Rev. 2. The report states that its values are representative and that real material composition and density can vary."
   },
   "reference_constants": {
    "pnnl_material_number": 9
   }
  },
  {
   "id": "pnnl-r2-010-aluminum-alloy-3003",
   "name": "Aluminum, alloy 3003",
   "category": "alloy",
   "tier": "reference_data",
   "composition": {
    "basis": "mass",
    "components": [
     {
      "formula": "Al",
      "fraction": 0.9785
     },
     {
      "formula": "Cu",
      "fraction": 0.00125
     },
     {
      "formula": "Fe",
      "fraction": 0.003875
     },
     {
      "formula": "Mn",
      "fraction": 0.0125
     },
     {
      "formula": "Si",
      "fraction": 0.003321
     },
     {
      "formula": "Zn",
      "fraction": 0.000554
     }
    ]
   },
   "density": {
    "value_g_cm3": 2.73,
    "kind": "nominal",
    "status": "sourced",
    "note": "Value tabulated by PNNL-15870 Rev. 2. The report states that its values are representative and that real material composition and density can vary."
   },
   "reference_constants": {
    "pnnl_material_number": 10
   }
  },
  {
   "id": "pnnl-r2-011-aluminum-alloy-4043-o",
   "name": "Aluminum, alloy 4043-O",
   "category": "alloy",
   "tier": "reference_data",
   "composition": {
    "basis": "mass",
    "components": [
     {
      "formula": "Al",
      "fraction": 0.939
     },
     {
      "formula": "Be",
      "fraction": 5e-06
     },
     {
      "formula": "Cu",
      "fraction": 0.001699
     },
     {
      "formula": "Fe",
      "fraction": 0.004531
     },
     {
      "formula": "Mg",
      "fraction": 0.000283
     },
     {
      "formula": "Mn",
      "fraction": 0.000283
     },
     {
      "formula": "Si",
      "fraction": 0.0525
     },
     {
      "formula": "Ti",
      "fraction": 0.001133
     },
     {
      "formula": "Zn",
      "fraction": 0.000566
     }
    ]
   },
   "density": {
    "value_g_cm3": 2.69,
    "kind": "nominal",
    "status": "sourced",
    "note": "Value tabulated by PNNL-15870 Rev. 2. The report states that its values are representative and that real material composition and density can vary."
   },
   "reference_constants": {
    "pnnl_material_number": 11
   }
  },
  {
   "id": "pnnl-r2-012-aluminum-alloy-5086-o",
   "name": "Aluminum, alloy 5086-O",
   "category": "alloy",
   "tier": "reference_data",
   "composition": {
    "basis": "mass",
    "components": [
     {
      "formula": "Al",
      "fraction": 0.946499
     },
     {
      "formula": "Cr",
      "fraction": 0.0015
     },
     {
      "formula": "Cu",
      "fraction": 0.000536
     },
     {
      "formula": "Fe",
      "fraction": 0.002679
     },
     {
      "formula": "Mg",
      "fraction": 0.04
     },
     {
      "formula": "Mn",
      "fraction": 0.0045
     },
     {
      "formula": "Si",
      "fraction": 0.002143
     },
     {
      "formula": "Ti",
      "fraction": 0.000804
     },
     {
      "formula": "Zn",
      "fraction": 0.001339
     }
    ]
   },
   "density": {
    "value_g_cm3": 2.66,
    "kind": "nominal",
    "status": "sourced",
    "note": "Value tabulated by PNNL-15870 Rev. 2. The report states that its values are representative and that real material composition and density can vary."
   },
   "reference_constants": {
    "pnnl_material_number": 12
   }
  },
  {
   "id": "pnnl-r2-013-aluminum-alloy-6061-o",
   "name": "Aluminum, alloy 6061-O",
   "category": "alloy",
   "tier": "reference_data",
   "composition": {
    "basis": "mass",
    "components": [
     {
      "formula": "Al",
      "fraction": 0.972
     },
     {
      "formula": "Cr",
      "fraction": 0.00195
     },
     {
      "formula": "Cu",
      "fraction": 0.00275
     },
     {
      "formula": "Fe",
      "fraction": 0.004088
     },
     {
      "formula": "Mg",
      "fraction": 0.01
     },
     {
      "formula": "Mn",
      "fraction": 0.000876
     },
     {
      "formula": "Si",
      "fraction": 0.006
     },
     {
      "formula": "Ti",
      "fraction": 0.000876
     },
     {
      "formula": "Zn",
      "fraction": 0.00146
     }
    ]
   },
   "density": {
    "value_g_cm3": 2.7,
    "kind": "nominal",
    "status": "sourced",
    "note": "Value tabulated by PNNL-15870 Rev. 2. The report states that its values are representative and that real material composition and density can vary."
   },
   "reference_constants": {
    "pnnl_material_number": 13
   }
  },
  {
   "id": "pnnl-r2-014-aluminum-alloy-7075-o",
   "name": "Aluminum, alloy 7075-O",
   "category": "alloy",
   "tier": "reference_data",
   "composition": {
    "basis": "mass",
    "components": [
     {
      "formula": "Al",
      "fraction": 0.8925
     },
     {
      "formula": "Cr",
      "fraction": 0.0023
     },
     {
      "formula": "Cu",
      "fraction": 0.016
     },
     {
      "formula": "Fe",
      "fraction": 0.002929
     },
     {
      "formula": "Mg",
      "fraction": 0.025
     },
     {
      "formula": "Mn",
      "fraction": 0.001757
     },
     {
      "formula": "Si",
      "fraction": 0.002343
     },
     {
      "formula": "Ti",
      "fraction": 0.001171
     },
     {
      "formula": "Zn",
      "fraction": 0.056
     }
    ]
   },
   "density": {
    "value_g_cm3": 2.81,
    "kind": "nominal",
    "status": "sourced",
    "note": "Value tabulated by PNNL-15870 Rev. 2. The report states that its values are representative and that real material composition and density can vary."
   },
   "reference_constants": {
    "pnnl_material_number": 14
   }
  },
  {
   "id": "pnnl-r2-015-ammonia-liquid-at-t-79-c",
   "name": "Ammonia (liquid at T= -79 C)",
   "category": "liquid",
   "tier": "reference_data",
   "composition": {
    "basis": "mass",
    "components": [
     {
      "formula": "H",
      "fraction": 0.177556
     },
     {
      "formula": "N",
      "fraction": 0.822444
     }
    ]
   },
   "density": {
    "value_g_cm3": 0.771,
    "kind": "nominal",
    "status": "sourced",
    "note": "Value tabulated by PNNL-15870 Rev. 2. The report states that its values are representative and that real material composition and density can vary."
   },
   "reference_constants": {
    "pnnl_material_number": 15
   }
  },
  {
   "id": "pnnl-r2-016-anthracene",
   "name": "Anthracene",
   "category": "engineering_reference",
   "tier": "reference_data",
   "composition": {
    "basis": "mass",
    "components": [
     {
      "formula": "C",
      "fraction": 0.943445
     },
     {
      "formula": "H",
      "fraction": 0.056555
     }
    ]
   },
   "density": {
    "value_g_cm3": 1.28,
    "kind": "nominal",
    "status": "sourced",
    "note": "Value tabulated by PNNL-15870 Rev. 2. The report states that its values are representative and that real material composition and density can vary."
   },
   "reference_constants": {
    "pnnl_material_number": 16
   }
  },
  {
   "id": "pnnl-r2-018-asbestos-chrysotile",
   "name": "Asbestos (Chrysotile)",
   "category": "engineering_reference",
   "tier": "reference_data",
   "composition": {
    "basis": "mass",
    "components": [
     {
      "formula": "H",
      "fraction": 0.01455
     },
     {
      "formula": "Mg",
      "fraction": 0.263129
     },
     {
      "formula": "O",
      "fraction": 0.519624
     },
     {
      "formula": "Si",
      "fraction": 0.202697
     }
    ]
   },
   "density": {
    "value_g_cm3": 2.53,
    "kind": "nominal",
    "status": "sourced",
    "note": "Value tabulated by PNNL-15870 Rev. 2. The report states that its values are representative and that real material composition and density can vary."
   },
   "reference_constants": {
    "pnnl_material_number": 18
   }
  },
  {
   "id": "pnnl-r2-019-asphalt",
   "name": "Asphalt",
   "category": "engineering_reference",
   "tier": "reference_data",
   "composition": {
    "basis": "mass",
    "components": [
     {
      "formula": "C",
      "fraction": 0.848048
     },
     {
      "formula": "H",
      "fraction": 0.103725
     },
     {
      "formula": "N",
      "fraction": 0.00605
     },
     {
      "formula": "Ni",
      "fraction": 3.4e-05
     },
     {
      "formula": "O",
      "fraction": 0.00405
     },
     {
      "formula": "S",
      "fraction": 0.0377
     },
     {
      "formula": "V",
      "fraction": 0.000393
     }
    ]
   },
   "density": {
    "value_g_cm3": 1.3,
    "kind": "nominal",
    "status": "sourced",
    "note": "Value tabulated by PNNL-15870 Rev. 2. The report states that its values are representative and that real material composition and density can vary."
   },
   "reference_constants": {
    "pnnl_material_number": 19
   }
  },
  {
   "id": "pnnl-r2-020-asphalt-pavement",
   "name": "Asphalt pavement",
   "category": "engineering_reference",
   "tier": "reference_data",
   "composition": {
    "basis": "mass",
    "components": [
     {
      "formula": "Al",
      "fraction": 0.054927
     },
     {
      "formula": "C",
      "fraction": 0.106744
     },
     {
      "formula": "Ca",
      "fraction": 0.102275
     },
     {
      "formula": "Fe",
      "fraction": 0.032824
     },
     {
      "formula": "H",
      "fraction": 0.00751
     },
     {
      "formula": "K",
      "fraction": 0.016001
     },
     {
      "formula": "Mg",
      "fraction": 0.031061
     },
     {
      "formula": "Mn",
      "fraction": 0.000427
     },
     {
      "formula": "N",
      "fraction": 0.000363
     },
     {
      "formula": "Na",
      "fraction": 0.013149
     },
     {
      "formula": "Ni",
      "fraction": 2e-06
     },
     {
      "formula": "O",
      "fraction": 0.424231
     },
     {
      "formula": "P",
      "fraction": 0.000448
     },
     {
      "formula": "S",
      "fraction": 0.010764
     },
     {
      "formula": "Si",
      "fraction": 0.19583
     },
     {
      "formula": "Ti",
      "fraction": 0.003421
     },
     {
      "formula": "V",
      "fraction": 2.4e-05
     }
    ]
   },
   "density": {
    "value_g_cm3": 2.5784,
    "kind": "nominal",
    "status": "sourced",
    "note": "Value tabulated by PNNL-15870 Rev. 2. The report states that its values are representative and that real material composition and density can vary."
   },
   "reference_constants": {
    "pnnl_material_number": 20
   }
  },
  {
   "id": "pnnl-r2-021-bakelite",
   "name": "Bakelite",
   "category": "engineering_reference",
   "tier": "reference_data",
   "composition": {
    "basis": "mass",
    "components": [
     {
      "formula": "C",
      "fraction": 0.774588
     },
     {
      "formula": "H",
      "fraction": 0.057444
     },
     {
      "formula": "O",
      "fraction": 0.167968
     }
    ]
   },
   "density": {
    "value_g_cm3": 1.25,
    "kind": "nominal",
    "status": "sourced",
    "note": "Value tabulated by PNNL-15870 Rev. 2. The report states that its values are representative and that real material composition and density can vary."
   },
   "reference_constants": {
    "pnnl_material_number": 21
   }
  },
  {
   "id": "pnnl-r2-022-barium-fluoride",
   "name": "Barium Fluoride",
   "category": "engineering_reference",
   "tier": "reference_data",
   "composition": {
    "basis": "mass",
    "components": [
     {
      "formula": "Ba",
      "fraction": 0.783276
     },
     {
      "formula": "F",
      "fraction": 0.216724
     }
    ]
   },
   "density": {
    "value_g_cm3": 4.89,
    "kind": "nominal",
    "status": "sourced",
    "note": "Value tabulated by PNNL-15870 Rev. 2. The report states that its values are representative and that real material composition and density can vary."
   },
   "reference_constants": {
    "pnnl_material_number": 22
   }
  },
  {
   "id": "pnnl-r2-023-barium-sulfate",
   "name": "Barium sulfate",
   "category": "oxide_ceramic",
   "tier": "reference_data",
   "composition": {
    "basis": "mass",
    "components": [
     {
      "formula": "Ba",
      "fraction": 0.588396
     },
     {
      "formula": "O",
      "fraction": 0.274206
     },
     {
      "formula": "S",
      "fraction": 0.137398
     }
    ]
   },
   "density": {
    "value_g_cm3": 4.5,
    "kind": "nominal",
    "status": "sourced",
    "note": "Value tabulated by PNNL-15870 Rev. 2. The report states that its values are representative and that real material composition and density can vary."
   },
   "reference_constants": {
    "pnnl_material_number": 23
   }
  },
  {
   "id": "pnnl-r2-024-benzene",
   "name": "Benzene",
   "category": "engineering_reference",
   "tier": "reference_data",
   "composition": {
    "basis": "mass",
    "components": [
     {
      "formula": "C",
      "fraction": 0.922574
     },
     {
      "formula": "H",
      "fraction": 0.077426
     }
    ]
   },
   "density": {
    "value_g_cm3": 0.8786,
    "kind": "nominal",
    "status": "sourced",
    "note": "Value tabulated by PNNL-15870 Rev. 2. The report states that its values are representative and that real material composition and density can vary."
   },
   "reference_constants": {
    "pnnl_material_number": 24
   }
  },
  {
   "id": "pnnl-r2-026-beryllium-carbide",
   "name": "Beryllium Carbide",
   "category": "non_oxide_ceramic",
   "tier": "reference_data",
   "composition": {
    "basis": "mass",
    "components": [
     {
      "formula": "Be",
      "fraction": 0.600113
     },
     {
      "formula": "C",
      "fraction": 0.399887
     }
    ]
   },
   "density": {
    "value_g_cm3": 1.9,
    "kind": "nominal",
    "status": "sourced",
    "note": "Value tabulated by PNNL-15870 Rev. 2. The report states that its values are representative and that real material composition and density can vary."
   },
   "reference_constants": {
    "pnnl_material_number": 26
   }
  },
  {
   "id": "pnnl-r2-027-beryllium-oxide",
   "name": "Beryllium Oxide",
   "category": "oxide_ceramic",
   "tier": "reference_data",
   "composition": {
    "basis": "mass",
    "components": [
     {
      "formula": "Be",
      "fraction": 0.36032
     },
     {
      "formula": "O",
      "fraction": 0.63968
     }
    ]
   },
   "density": {
    "value_g_cm3": 3.01,
    "kind": "nominal",
    "status": "sourced",
    "note": "Value tabulated by PNNL-15870 Rev. 2. The report states that its values are representative and that real material composition and density can vary."
   },
   "reference_constants": {
    "pnnl_material_number": 27
   }
  },
  {
   "id": "pnnl-r2-029-bismuth-germanate-bgo",
   "name": "Bismuth Germanate (BGO)",
   "category": "detector_medium",
   "tier": "reference_data",
   "composition": {
    "basis": "mass",
    "components": [
     {
      "formula": "Bi",
      "fraction": 0.670989
     },
     {
      "formula": "Ge",
      "fraction": 0.174899
     },
     {
      "formula": "O",
      "fraction": 0.154112
     }
    ]
   },
   "density": {
    "value_g_cm3": 7.13,
    "kind": "nominal",
    "status": "sourced",
    "note": "Value tabulated by PNNL-15870 Rev. 2. The report states that its values are representative and that real material composition and density can vary."
   },
   "reference_constants": {
    "pnnl_material_number": 29
   }
  },
  {
   "id": "pnnl-r2-030-bismuth-iodide",
   "name": "Bismuth Iodide",
   "category": "engineering_reference",
   "tier": "reference_data",
   "composition": {
    "basis": "mass",
    "components": [
     {
      "formula": "Bi",
      "fraction": 0.354388
     },
     {
      "formula": "I",
      "fraction": 0.645612
     }
    ]
   },
   "density": {
    "value_g_cm3": 5.778,
    "kind": "nominal",
    "status": "sourced",
    "note": "Value tabulated by PNNL-15870 Rev. 2. The report states that its values are representative and that real material composition and density can vary."
   },
   "reference_constants": {
    "pnnl_material_number": 30
   }
  },
  {
   "id": "pnnl-r2-031-blood-icrp",
   "name": "Blood (ICRP)",
   "category": "biological_reference",
   "tier": "reference_data",
   "composition": {
    "basis": "mass",
    "components": [
     {
      "formula": "C",
      "fraction": 0.10002
     },
     {
      "formula": "Ca",
      "fraction": 6e-05
     },
     {
      "formula": "Cl",
      "fraction": 0.00278
     },
     {
      "formula": "Fe",
      "fraction": 0.00046
     },
     {
      "formula": "H",
      "fraction": 0.101866
     },
     {
      "formula": "K",
      "fraction": 0.00163
     },
     {
      "formula": "Mg",
      "fraction": 4e-05
     },
     {
      "formula": "N",
      "fraction": 0.02964
     },
     {
      "formula": "Na",
      "fraction": 0.00185
     },
     {
      "formula": "O",
      "fraction": 0.759414
     },
     {
      "formula": "P",
      "fraction": 0.00035
     },
     {
      "formula": "S",
      "fraction": 0.00185
     },
     {
      "formula": "Si",
      "fraction": 3e-05
     },
     {
      "formula": "Zn",
      "fraction": 1e-05
     }
    ]
   },
   "density": {
    "value_g_cm3": 1.06,
    "kind": "nominal",
    "status": "sourced",
    "note": "Value tabulated by PNNL-15870 Rev. 2. The report states that its values are representative and that real material composition and density can vary."
   },
   "reference_constants": {
    "pnnl_material_number": 31
   }
  },
  {
   "id": "pnnl-r2-032-bone-equivalent-plastic-b-100",
   "name": "Bone Equivalent Plastic, B-100",
   "category": "biological_reference",
   "tier": "reference_data",
   "composition": {
    "basis": "mass",
    "components": [
     {
      "formula": "C",
      "fraction": 0.536944
     },
     {
      "formula": "Ca",
      "fraction": 0.176589
     },
     {
      "formula": "F",
      "fraction": 0.167411
     },
     {
      "formula": "H",
      "fraction": 0.065471
     },
     {
      "formula": "N",
      "fraction": 0.0215
     },
     {
      "formula": "O",
      "fraction": 0.032085
     }
    ]
   },
   "density": {
    "value_g_cm3": 1.45,
    "kind": "nominal",
    "status": "sourced",
    "note": "Value tabulated by PNNL-15870 Rev. 2. The report states that its values are representative and that real material composition and density can vary."
   },
   "reference_constants": {
    "pnnl_material_number": 32
   }
  },
  {
   "id": "pnnl-r2-033-bone-equivalent-plastic-b-110",
   "name": "Bone Equivalent Plastic, B-110",
   "category": "biological_reference",
   "tier": "reference_data",
   "composition": {
    "basis": "mass",
    "components": [
     {
      "formula": "C",
      "fraction": 0.3673
     },
     {
      "formula": "Ca",
      "fraction": 0.2629
     },
     {
      "formula": "F",
      "fraction": 0.2493
     },
     {
      "formula": "H",
      "fraction": 0.0355
     },
     {
      "formula": "N",
      "fraction": 0.0397
     },
     {
      "formula": "O",
      "fraction": 0.0453
     }
    ]
   },
   "density": {
    "value_g_cm3": 1.785,
    "kind": "nominal",
    "status": "sourced",
    "note": "Value tabulated by PNNL-15870 Rev. 2. The report states that its values are representative and that real material composition and density can vary."
   },
   "reference_constants": {
    "pnnl_material_number": 33
   }
  },
  {
   "id": "pnnl-r2-034-bone-compact-icru",
   "name": "Bone, Compact (ICRU)",
   "category": "biological_reference",
   "tier": "reference_data",
   "composition": {
    "basis": "mass",
    "components": [
     {
      "formula": "C",
      "fraction": 0.278
     },
     {
      "formula": "Ca",
      "fraction": 0.147
     },
     {
      "formula": "H",
      "fraction": 0.063984
     },
     {
      "formula": "Mg",
      "fraction": 0.002
     },
     {
      "formula": "N",
      "fraction": 0.027
     },
     {
      "formula": "O",
      "fraction": 0.410016
     },
     {
      "formula": "P",
      "fraction": 0.07
     },
     {
      "formula": "S",
      "fraction": 0.002
     }
    ]
   },
   "density": {
    "value_g_cm3": 1.85,
    "kind": "nominal",
    "status": "sourced",
    "note": "Value tabulated by PNNL-15870 Rev. 2. The report states that its values are representative and that real material composition and density can vary."
   },
   "reference_constants": {
    "pnnl_material_number": 34
   }
  },
  {
   "id": "pnnl-r2-035-bone-cortical-icrp",
   "name": "Bone, Cortical (ICRP)",
   "category": "biological_reference",
   "tier": "reference_data",
   "composition": {
    "basis": "mass",
    "components": [
     {
      "formula": "C",
      "fraction": 0.14433
     },
     {
      "formula": "Ca",
      "fraction": 0.20993
     },
     {
      "formula": "H",
      "fraction": 0.047234
     },
     {
      "formula": "Mg",
      "fraction": 0.0022
     },
     {
      "formula": "N",
      "fraction": 0.04199
     },
     {
      "formula": "O",
      "fraction": 0.446096
     },
     {
      "formula": "P",
      "fraction": 0.10497
     },
     {
      "formula": "S",
      "fraction": 0.00315
     },
     {
      "formula": "Zn",
      "fraction": 0.0001
     }
    ]
   },
   "density": {
    "value_g_cm3": 1.85,
    "kind": "nominal",
    "status": "sourced",
    "note": "Value tabulated by PNNL-15870 Rev. 2. The report states that its values are representative and that real material composition and density can vary."
   },
   "reference_constants": {
    "pnnl_material_number": 35
   }
  },
  {
   "id": "pnnl-r2-036-boral-65-al-35-b4c",
   "name": "Boral (65% Al-35% B4C)",
   "category": "engineering_reference",
   "tier": "reference_data",
   "composition": {
    "basis": "mass",
    "components": [
     {
      "formula": "Al",
      "fraction": 0.65
     },
     {
      "formula": "B",
      "fraction": 0.274
     },
     {
      "formula": "C",
      "fraction": 0.076
     }
    ]
   },
   "density": {
    "value_g_cm3": 2.53,
    "kind": "nominal",
    "status": "sourced",
    "note": "Value tabulated by PNNL-15870 Rev. 2. The report states that its values are representative and that real material composition and density can vary."
   },
   "reference_constants": {
    "pnnl_material_number": 36
   }
  },
  {
   "id": "pnnl-r2-037-boral-aluminum-10-boron-alloy",
   "name": "Boral (Aluminum 10% boron alloy)",
   "category": "alloy",
   "tier": "reference_data",
   "composition": {
    "basis": "mass",
    "components": [
     {
      "formula": "Al",
      "fraction": 0.879
     },
     {
      "formula": "B",
      "fraction": 0.1
     },
     {
      "formula": "Fe",
      "fraction": 0.003
     },
     {
      "formula": "K",
      "fraction": 0.01
     },
     {
      "formula": "Na",
      "fraction": 0.005
     },
     {
      "formula": "Si",
      "fraction": 0.0025
     },
     {
      "formula": "Ti",
      "fraction": 0.0005
     }
    ]
   },
   "density": {
    "value_g_cm3": 2.6,
    "kind": "nominal",
    "status": "sourced",
    "note": "Value tabulated by PNNL-15870 Rev. 2. The report states that its values are representative and that real material composition and density can vary."
   },
   "reference_constants": {
    "pnnl_material_number": 37
   }
  },
  {
   "id": "pnnl-r2-038-boral-aluminum-5-boron-alloy",
   "name": "Boral (Aluminum 5% boron alloy)",
   "category": "alloy",
   "tier": "reference_data",
   "composition": {
    "basis": "mass",
    "components": [
     {
      "formula": "Al",
      "fraction": 0.929407
     },
     {
      "formula": "B",
      "fraction": 0.050065
     },
     {
      "formula": "Fe",
      "fraction": 0.003004
     },
     {
      "formula": "K",
      "fraction": 0.010013
     },
     {
      "formula": "Na",
      "fraction": 0.005007
     },
     {
      "formula": "Si",
      "fraction": 0.002003
     },
     {
      "formula": "Ti",
      "fraction": 0.000501
     }
    ]
   },
   "density": {
    "value_g_cm3": 2.6,
    "kind": "nominal",
    "status": "sourced",
    "note": "Value tabulated by PNNL-15870 Rev. 2. The report states that its values are representative and that real material composition and density can vary."
   },
   "reference_constants": {
    "pnnl_material_number": 38
   }
  },
  {
   "id": "pnnl-r2-039-borax",
   "name": "Borax",
   "category": "engineering_reference",
   "tier": "reference_data",
   "composition": {
    "basis": "mass",
    "components": [
     {
      "formula": "B",
      "fraction": 0.113414
     },
     {
      "formula": "H",
      "fraction": 0.052859
     },
     {
      "formula": "Na",
      "fraction": 0.12056
     },
     {
      "formula": "O",
      "fraction": 0.713167
     }
    ]
   },
   "density": {
    "value_g_cm3": 1.73,
    "kind": "nominal",
    "status": "sourced",
    "note": "Value tabulated by PNNL-15870 Rev. 2. The report states that its values are representative and that real material composition and density can vary."
   },
   "reference_constants": {
    "pnnl_material_number": 39
   }
  },
  {
   "id": "pnnl-r2-040-boric-acid",
   "name": "Boric Acid",
   "category": "engineering_reference",
   "tier": "reference_data",
   "composition": {
    "basis": "mass",
    "components": [
     {
      "formula": "B",
      "fraction": 0.174875
     },
     {
      "formula": "H",
      "fraction": 0.048903
     },
     {
      "formula": "O",
      "fraction": 0.776222
     }
    ]
   },
   "density": {
    "value_g_cm3": 1.5,
    "kind": "nominal",
    "status": "sourced",
    "note": "Value tabulated by PNNL-15870 Rev. 2. The report states that its values are representative and that real material composition and density can vary."
   },
   "reference_constants": {
    "pnnl_material_number": 40
   }
  },
  {
   "id": "pnnl-r2-042-boron-carbide",
   "name": "Boron Carbide",
   "category": "non_oxide_ceramic",
   "tier": "reference_data",
   "composition": {
    "basis": "mass",
    "components": [
     {
      "formula": "B",
      "fraction": 0.782671
     },
     {
      "formula": "C",
      "fraction": 0.217329
     }
    ]
   },
   "density": {
    "value_g_cm3": 2.52,
    "kind": "nominal",
    "status": "sourced",
    "note": "Value tabulated by PNNL-15870 Rev. 2. The report states that its values are representative and that real material composition and density can vary."
   },
   "reference_constants": {
    "pnnl_material_number": 42
   }
  },
  {
   "id": "pnnl-r2-043-boron-fluoride-b2f4",
   "name": "Boron Fluoride (B2F4)",
   "category": "gas",
   "tier": "reference_data",
   "composition": {
    "basis": "mass",
    "components": [
     {
      "formula": "B",
      "fraction": 0.221541
     },
     {
      "formula": "F",
      "fraction": 0.778459
     }
    ]
   },
   "density": {
    "value_g_cm3": 0.004058,
    "kind": "nominal",
    "status": "sourced",
    "note": "Value tabulated by PNNL-15870 Rev. 2. The report states that its values are representative and that real material composition and density can vary."
   },
   "reference_constants": {
    "pnnl_material_number": 43
   }
  },
  {
   "id": "pnnl-r2-044-boron-fluoride-bf3",
   "name": "Boron Fluoride (BF3)",
   "category": "gas",
   "tier": "reference_data",
   "composition": {
    "basis": "mass",
    "components": [
     {
      "formula": "B",
      "fraction": 0.159471
     },
     {
      "formula": "F",
      "fraction": 0.840529
     }
    ]
   },
   "density": {
    "value_g_cm3": 0.002831,
    "kind": "nominal",
    "status": "sourced",
    "note": "Value tabulated by PNNL-15870 Rev. 2. The report states that its values are representative and that real material composition and density can vary."
   },
   "reference_constants": {
    "pnnl_material_number": 44
   }
  },
  {
   "id": "pnnl-r2-045-boron-oxide",
   "name": "Boron Oxide",
   "category": "oxide_ceramic",
   "tier": "reference_data",
   "composition": {
    "basis": "mass",
    "components": [
     {
      "formula": "B",
      "fraction": 0.31062
     },
     {
      "formula": "O",
      "fraction": 0.68938
     }
    ]
   },
   "density": {
    "value_g_cm3": 1.812,
    "kind": "nominal",
    "status": "sourced",
    "note": "Value tabulated by PNNL-15870 Rev. 2. The report states that its values are representative and that real material composition and density can vary."
   },
   "reference_constants": {
    "pnnl_material_number": 45
   }
  },
  {
   "id": "pnnl-r2-046-brain-icrp",
   "name": "Brain (ICRP)",
   "category": "biological_reference",
   "tier": "reference_data",
   "composition": {
    "basis": "mass",
    "components": [
     {
      "formula": "C",
      "fraction": 0.12542
     },
     {
      "formula": "Ca",
      "fraction": 9e-05
     },
     {
      "formula": "Cl",
      "fraction": 0.00236
     },
     {
      "formula": "Fe",
      "fraction": 5e-05
     },
     {
      "formula": "H",
      "fraction": 0.110667
     },
     {
      "formula": "K",
      "fraction": 0.0031
     },
     {
      "formula": "Mg",
      "fraction": 0.00015
     },
     {
      "formula": "N",
      "fraction": 0.01328
     },
     {
      "formula": "Na",
      "fraction": 0.00184
     },
     {
      "formula": "O",
      "fraction": 0.737723
     },
     {
      "formula": "P",
      "fraction": 0.00354
     },
     {
      "formula": "S",
      "fraction": 0.00177
     },
     {
      "formula": "Zn",
      "fraction": 1e-05
     }
    ]
   },
   "density": {
    "value_g_cm3": 1.03,
    "kind": "nominal",
    "status": "sourced",
    "note": "Value tabulated by PNNL-15870 Rev. 2. The report states that its values are representative and that real material composition and density can vary."
   },
   "reference_constants": {
    "pnnl_material_number": 46
   }
  },
  {
   "id": "pnnl-r2-047-brass-typical-composition",
   "name": "Brass (typical composition)",
   "category": "alloy",
   "tier": "reference_data",
   "composition": {
    "basis": "mass",
    "components": [
     {
      "formula": "Cu",
      "fraction": 0.665384
     },
     {
      "formula": "Fe",
      "fraction": 0.000868
     },
     {
      "formula": "P",
      "fraction": 0.005377
     },
     {
      "formula": "Sn",
      "fraction": 0.002672
     },
     {
      "formula": "Zn",
      "fraction": 0.325699
     }
    ]
   },
   "density": {
    "value_g_cm3": 8.07,
    "kind": "nominal",
    "status": "sourced",
    "note": "Value tabulated by PNNL-15870 Rev. 2. The report states that its values are representative and that real material composition and density can vary."
   },
   "reference_constants": {
    "pnnl_material_number": 47
   }
  },
  {
   "id": "pnnl-r2-048-brick-common-silica",
   "name": "Brick, Common Silica",
   "category": "geological",
   "tier": "reference_data",
   "composition": {
    "basis": "mass",
    "components": [
     {
      "formula": "Al",
      "fraction": 0.005
     },
     {
      "formula": "Ca",
      "fraction": 0.014
     },
     {
      "formula": "Fe",
      "fraction": 0.007
     },
     {
      "formula": "O",
      "fraction": 0.525
     },
     {
      "formula": "Si",
      "fraction": 0.449
     }
    ]
   },
   "density": {
    "value_g_cm3": 1.8,
    "kind": "nominal",
    "status": "sourced",
    "note": "Value tabulated by PNNL-15870 Rev. 2. The report states that its values are representative and that real material composition and density can vary."
   },
   "reference_constants": {
    "pnnl_material_number": 48
   }
  },
  {
   "id": "pnnl-r2-049-brick-fire",
   "name": "Brick, Fire",
   "category": "geological",
   "tier": "reference_data",
   "composition": {
    "basis": "mass",
    "components": [
     {
      "formula": "Al",
      "fraction": 0.212
     },
     {
      "formula": "Ca",
      "fraction": 0.007
     },
     {
      "formula": "Fe",
      "fraction": 0.014
     },
     {
      "formula": "Mg",
      "fraction": 0.006
     },
     {
      "formula": "O",
      "fraction": 0.497
     },
     {
      "formula": "Si",
      "fraction": 0.252
     },
     {
      "formula": "Ti",
      "fraction": 0.012
     }
    ]
   },
   "density": {
